Repository: yusaku-m/Statistical-Analysis

# Statistical-Analysis
For 1st grade students of National Institute of Technology, Kagawa College.

File: datas/1-1_SUJ2_tensile_strength.csv
No.,Tensile Strength [MPa],Elongation [%] ,Reduction of Area [%],Vickers Hardness
1,2123,,1.015,721
2,2236,1.47,0.246,736
3,2262,1.1,0.247,748.5
4,2034,0.9,0.269,749.2
5,2456,1.2,0.51,743.3
6,2280,1.2,0.262,746.2
7,2462,1.88,0.274,754.8
8,2424,2.01,0.274,714.7
9,2398,1.76,0.78,754.6
10,2323,0.88,1.02,709.2
11,2329,0.34,0.26,725.3
12,2417,2.31,1.044,738.9
13,2362,,1.522,755.4
14,2363,1.4,1.015,732.1
15,2085,0.4,0.527,739.6
16,2243,1.5,0.776,727.7
17,2370,1.57,1.036,722.7
18,2287,1.77,1.023,744.6
19,2228,,0.256,752.1
20,2340,1.57,0.522,739.5
21,2439,0.7,1.018,719
22,2291,1.7,0.765,727.8
23,2333,1.7,0.769,745.4
24,2315,1.66,0.504,723.3

File: datas/2-3_fatigue_life_on_Kb108.csv
No.,275 MPa,265 MPa,245 MPa,226 MPa,206 MPa,186 MPa,177 MPa,167 MPa,157 MPa,
1,27200,31700,51100,78400,131800,213100,282100,477000,481100,
2,27600,32400,53200,79200,133900,218900,284200,517600,628100,
3,28900,33200,53500,79800,136700,222500,291400,562600,1355700,
4,29300,33700,54200,82300,137100,234000,311700,587800,1428000,
5,29900,35500,55000,85800,139300,241500,345900,658900,2407100,
6,30100,35700,57000,86000,140100,246800,317600,710700,2489300,
7,30600,35900,57000,86600,140400,248600,331300,763200,3963400,
8,30700,36000,57200,88100,145700,251200,335300,785000,3969900,
9,30800,36500,57700,88500,145900,251300,391600,875200,4301900,
10,30900,36800,58400,88700,146000,252700,405900,984900,5896300,
11,30900,37000,58500,89300,146900,255600,411500,1039500,6092200,
12,31000,37000,59200,90300,148600,261600,418800,1166800,6684500,
13,31200,37200,59300,90800,148600,261600,445000,1283600,8618400,
14,31200,37500,59800,92200,148800,262400,447700,1359800,8961900,
15,31700,37500,59800,92500,149400,262900,455100,1614900,9695300,
16,31800,37600,60900,93200,152500,265300,457800,1699600,9716800,
17,31900,37600,61400,93400,153600,265700,457900,1704300,10296100,
18,32100,37900,61400,93700,154200,268700,472200,1851200,12000000,*
19,32400,38200,61600,94100,155000,274000,501100,2087100,12000000,*
20,32400,38600,62500,95300,155800,280500,533600,2177800,12000000,*
21,34900,39400,62900,95500,156200,282100,587200,2305800,12000000,*
22,,39600,63000,95600,156700,284800,594800,2469600,,
23,,40300,63100,96300,157100,287900,647900,2628900,,
24,,40500,63300,96600,159200,289300,670900,2746800,,
25,,40700,63400,96700,160900,306200,708900,3386300,,
26,,40800,63600,99200,161000,310100,739600,3399800,,
27,,40900,63900,99500,163900,323600,880600,3555900,,
28,,41000,66700,107500,164300,326200,927800,4336400,,
29,,41300,67700,107700,138400,340200,933500,4915400,,
30,,42700,70000,110600,183200,343200,1564700,5291200,,

File: datas/2-3_fatigue_life_on_Kb108.csv
No.,275 MPa,265 MPa,245 MPa,226 MPa,206 MPa,186 MPa,177 MPa,167 MPa,157 MPa,
1,"27,200 ","31,700 ","51,100 ","78,400 ","131,800 ","213,100 ","282,100 ","477,000 ","481,100 ",
2,"27,600 ","32,400 ","53,200 ","79,200 ","133,900 ","218,900 ","284,200 ","517,600 ","628,100 ",
3,"28,900 ","33,200 ","53,500 ","79,800 ","136,700 ","222,500 ","291,400 ","562,600 ","1,355,700 ",
4,"29,300 ","33,700 ","54,200 ","82,300 ","137,100 ","234,000 ","311,700 ","587,800 ","1,428,000 ",
5,"29,900 ","35,500 ","55,000 ","85,800 ","139,300 ","241,500 ","345,900 ","658,900 ","2,407,100 ",
6,"30,100 ","35,700 ","57,000 ","86,000 ","140,100 ","246,800 ","317,600 ","710,700 ","2,489,300 ",
7,"30,600 ","35,900 ","57,000 ","86,600 ","140,400 ","248,600 ","331,300 ","763,200 ","3,963,400 ",
8,"30,700 ","36,000 ","57,200 ","88,100 ","145,700 ","251,200 ","335,300 ","785,000 ","3,969,900 ",
9,"30,800 ","36,500 ","57,700 ","88,500 ","145,900 ","251,300 ","391,600 ","875,200 ","4,301,900 ",
10,"30,900 ","36,800 ","58,400 ","88,700 ","146,000 ","252,700 ","405,900 ","984,900 ","5,896,300 ",
11,"30,900 ","37,000 ","58,500 ","89,300 ","146,900 ","255,600 ","411,500 ","1,039,500 ","6,092,200 ",
12,"31,000 ","37,000 ","59,200 ","90,300 ","148,600 ","261,600 ","418,800 ","1,166,800 ","6,684,500 ",
13,"31,200 ","37,200 ","59,300 ","90,800 ","148,600 ","261,600 ","445,000 ","1,283,600 ","8,618,400 ",
14,"31,200 ","37,500 ","59,800 ","92,200 ","148,800 ","262,400 ","447,700 ","1,359,800 ","8,961,900 ",
15,"31,700 ","37,500 ","59,800 ","92,500 ","149,400 ","262,900 ","455,100 ","1,614,900 ","9,695,300 ",
16,"31,800 ","37,600 ","60,900 ","93,200 ","152,500 ","265,300 ","457,800 ","1,699,600 ","9,716,800 ",
17,"31,900 ","37,600 ","61,400 ","93,400 ","153,600 ","265,700 ","457,900 ","1,704,300 ","10,296,100 ",
18,"32,100 ","37,900 ","61,400 ","93,700 ","154,200 ","268,700 ","472,200 ","1,851,200 ","12,000,000 ",*
19,"32,400 ","38,200 ","61,600 ","94,100 ","155,000 ","274,000 ","501,100 ","2,087,100 ","12,000,000 ",*
20,"32,400 ","38,600 ","62,500 ","95,300 ","155,800 ","280,500 ","533,600 ","2,177,800 ","12,000,000 ",*
21,"34,900 ","39,400 ","62,900 ","95,500 ","156,200 ","282,100 ","587,200 ","2,305,800 ","12,000,000 ",*
22,,"39,600 ","63,000 ","95,600 ","156,700 ","284,800 ","594,800 ","2,469,600 ",,
23,,"40,300 ","63,100 ","96,300 ","157,100 ","287,900 ","647,900 ","2,628,900 ",,
24,,"40,500 ","63,300 ","96,600 ","159,200 ","289,300 ","670,900 ","2,746,800 ",,
25,,"40,700 ","63,400 ","96,700 ","160,900 ","306,200 ","708,900 ","3,386,300 ",,
26,,"40,800 ","63,600 ","99,200 ","161,000 ","310,100 ","739,600 ","3,399,800 ",,
27,,"40,900 ","63,900 ","99,500 ","163,900 ","323,600 ","880,600 ","3,555,900 ",,
28,,"41,000 ","66,700 ","107,500 ","164,300 ","326,200 ","927,800 ","4,336,400 ",,
29,,"41,300 ","67,700 ","107,700 ","138,400 ","340,200 ","933,500 ","4,915,400 ",,
30,,"42,700 ","70,000 ","110,600 ","183,200 ","343,200 ","1,564,700 ","5,291,200 ",,
